Repository: nilsh7/Hot-STARSHIP

# Hot-STructure and Ablative Reaction SHIeld Program

This Python program calculates the thermal response of ablative and non-ablative rocket or spacecraft heat shields. The code is a 1D finite volume method.

Some features include:

- ablative, non-ablative or corrugated sandwich materials
- temperature-dependent properties
- integration of generation of chemistry data by use of [Mutation++](https://github.com/mutationpp/Mutationpp)
- integrated plotting functions
- recovery enthalpy or heat flux boundary conditions
- only adiabatic back face boundary condition (so far)

The code was developed as part of the master thesis of [Nils Henkel](https://www.linkedin.com/in/nilshenkel/) at the [Institute of Structural Mechanics and Lightweight Design](https://www.sla.rwth-aachen.de/cms/~fald/Institut-fuer-Strukturmechanik-und-Leichtbau/?lidx=1) (SLA) at RWTH Aachen University. It is now being maintained by [Stefano Piacquadio](mailto:stefano.piacquadio@sla.rwth-aachen.de) and the Institute of Structural Mechanics and Lightweight Design.

# Usage

Using the program consists of three steps:

1. Preparing your case
2. Running your case
3. Viewing the results of your case

These are described in the following

## How to input your data

The following sections describe how the input file is structured and what information needs to be specified. If files or directories are referred to in the input file, Hot-STARSHIP will look for this files in the following order (`<file>` describes the file or directory):

1. in the absolute path (`<file>`)
2. in the current working directory (`pwd/<file>`)
3. in the directory specified by the Hot-STARSHIP environment variable (`$HOTSTARSHIP_DIR/<file>`)
4. optional: in the directory specified by the Hot-STARSHIP environment variable plus the standard directory for this type, e.g. material: (`$HOTSTARSHIP_DIR/Data/Materials/<file>`)
5. optional: for a material with `.matp` ending in the directory specified by the Hot-STARSHIP environment variable plus the standard material directory plus the directory with `.matp` removed from the name (for `<file>.matp` in `$HOTSTARSHIP_DIR/Data/Materials/<file>/<file>.matp`)

### Material properties

Material properties are specified by a set of ``.csv`` files that contain information on conductivity, specific heat capacity, emissivity and density.

### Input file

You can find a few sample input files in the ``Input/`` directory. They are xml files.

## Hot to view results

Running Hot-STARSHIP generates an output ``csv`` file that can be opened and read. The first column indicates the time. For each time step all nodal locations as well as the value of the variables are given. The back face that is identical with the last node is included, too. After the output of all nodal values, the time is incremented.

For ease of displaying results, a number of functions is implemented in `output.py`. Per default, the output uses a custom matplotlib style for plots. [It is designed to be colorblind-friendly](https://personal.sron.nl/~pault/) and can be read by people with monochrome vision or in monochrome printouts. If you wish to use the output library, type

```
python3
```

and

```
from hotstarship import output
```

Read your solution file using:

```
sr = output.SolutionReader("<path_to_your_solution_file>")
```

The ``SolutionReader`` objects provides plot tools that can be called using for instance

```
sr.plot('t', 'T', z=['Wall', 0.02, 0.05])
```

which will plot temperature as a function of time at the wall, 2 cm and 5 cm into the material. If you rather wish to plot as function of location, go ahead:

```
sr.plot('z', 'beta', t=[20, 100, 200])
```

This plots the degree of char through the material after 20, 100 and 200 seconds.

There are two different coordinate systems which are shifted by the recession amount ``s``. The coordinate system with the coordinate `z` is fixed in space. Therefore this coordinate refers to actual stationary physical locations. However some of these locations near the surface may be "eaten up" by the receding surface. On the other hand, the origin of the coordinate system with coordinate `x` moves with the surface. Therefore these locations are at a fixed depth from the surface. Large values might therefore be moving out of the material.  

Dependent variables include:

- `T`: temperature
- `rho`: density
- ``beta``: degree of char
- ``s``: recession amount
- ``sdot``: recession rate
- ```mc```: char mass flux
- ```mg```: pyrolysis gas mass flux

In addition the following functions of the ``SolutionReader`` object are available:

1. ``calculate_mass(t)``: returns the mass per unit area at time `t`
2. ``get_max_back_T()``: returns the maximum back face temperature
3. ```get_max_T()```: returns the global maximum temperature
4. `get_remaining_thickness()`: returns the remaining TPS thickness at the end

File: Data/Materials/TACOT_3.0/Virgin/k/k.csv
T [K];Conductivity [W/(m*K)]
255.5555556;0.397515138
298;0.402499654
444.4444444;0.416207073
555.5555556;0.452967877
644.4444444;0.469790618
833.3333333;0.485990294
1111.111111;0.523374163
1388.888889;0.560134968
1666.666667;0.697832218
1944.444444;0.872290272
2222.222222;1.109054774
2777.777778;1.750811189
3333.333333;2.778867581
