Repository: nilsh7/Hot-STARSHIP

# Hot-STructure and Ablative Reaction SHIeld Program

This Python program calculates the thermal response of ablative and non-ablative rocket or spacecraft heat shields. The code is a 1D finite volume method.

Some features include:

- ablative, non-ablative or corrugated sandwich materials
- temperature-dependent properties
- integration of generation of chemistry data by use of [Mutation++](https://github.com/mutationpp/Mutationpp)
- integrated plotting functions
- recovery enthalpy or heat flux boundary conditions
- only adiabatic back face boundary condition (so far)

The code was developed as part of the master thesis of [Nils Henkel](https://www.linkedin.com/in/nilshenkel/) at the [Institute of Structural Mechanics and Lightweight Design](https://www.sla.rwth-aachen.de/cms/~fald/Institut-fuer-Strukturmechanik-und-Leichtbau/?lidx=1) (SLA) at RWTH Aachen University. It is now being maintained by [Stefano Piacquadio](mailto:stefano.piacquadio@sla.rwth-aachen.de) and the Institute of Structural Mechanics and Lightweight Design.

# Usage

Using the program consists of three steps:

1. Preparing your case
2. Running your case
3. Viewing the results of your case

These are described in the following

## How to input your data

The following sections describe how the input file is structured and what information needs to be specified. If files or directories are referred to in the input file, Hot-STARSHIP will look for this files in the following order (`<file>` describes the file or directory):

1. in the absolute path (`<file>`)
2. in the current working directory (`pwd/<file>`)
3. in the directory specified by the Hot-STARSHIP environment variable (`$HOTSTARSHIP_DIR/<file>`)
4. optional: in the directory specified by the Hot-STARSHIP environment variable plus the standard directory for this type, e.g. material: (`$HOTSTARSHIP_DIR/Data/Materials/<file>`)
5. optional: for a material with `.matp` ending in the directory specified by the Hot-STARSHIP environment variable plus the standard material directory plus the directory with `.matp` removed from the name (for `<file>.matp` in `$HOTSTARSHIP_DIR/Data/Materials/<file>/<file>.matp`)

### Material properties

Material properties are specified by a set of ``.csv`` files that contain information on conductivity, specific heat capacity, emissivity and density.

### Input file

You can find a few sample input files in the ``Input/`` directory. They are xml files.

## Hot to view results

Running Hot-STARSHIP generates an output ``csv`` file that can be opened and read. The first column indicates the time. For each time step all nodal locations as well as the value of the variables are given. The back face that is identical with the last node is included, too. After the output of all nodal values, the time is incremented.

For ease of displaying results, a number of functions is implemented in `output.py`. Per default, the output uses a custom matplotlib style for plots. [It is designed to be colorblind-friendly](https://personal.sron.nl/~pault/) and can be read by people with monochrome vision or in monochrome printouts. If you wish to use the output library, type

```
python3
```

and

```
from hotstarship import output
```

Read your solution file using:

```
sr = output.SolutionReader("<path_to_your_solution_file>")
```

The ``SolutionReader`` objects provides plot tools that can be called using for instance

```
sr.plot('t', 'T', z=['Wall', 0.02, 0.05])
```

which will plot temperature as a function of time at the wall, 2 cm and 5 cm into the material. If you rather wish to plot as function of location, go ahead:

```
sr.plot('z', 'beta', t=[20, 100, 200])
```

This plots the degree of char through the material after 20, 100 and 200 seconds.

There are two different coordinate systems which are shifted by the recession amount ``s``. The coordinate system with the coordinate `z` is fixed in space. Therefore this coordinate refers to actual stationary physical locations. However some of these locations near the surface may be "eaten up" by the receding surface. On the other hand, the origin of the coordinate system with coordinate `x` moves with the surface. Therefore these locations are at a fixed depth from the surface. Large values might therefore be moving out of the material.  

Dependent variables include:

- `T`: temperature
- `rho`: density
- ``beta``: degree of char
- ``s``: recession amount
- ``sdot``: recession rate
- ```mc```: char mass flux
- ```mg```: pyrolysis gas mass flux

In addition the following functions of the ``SolutionReader`` object are available:

1. ``calculate_mass(t)``: returns the mass per unit area at time `t`
2. ``get_max_back_T()``: returns the maximum back face temperature
3. ```get_max_T()```: returns the global maximum temperature
4. `get_remaining_thickness()`: returns the remaining TPS thickness at the end

File: Data/Materials/Ti-6Al-4V/k/k.csv
T [K]; k [W/(mK)]
427; 5.75
453; 6.02
478; 6.31
503; 6.61
528; 6.90
554; 7.20
579; 7.49
604; 7.78
629; 8.07
655; 8.38
680; 8.67
705; 8.97
730; 9.28
756; 9.58
781; 9.89
806; 10.2
831; 10.5
857; 10.9
882; 11.2
907; 11.5
932; 11.8
958; 12.2
983; 12.5
1.01e+3; 12.9
1.03e+3; 13.2
1.06e+3; 13.5
1.08e+3; 13.9
1.11e+3; 14.3
1.13e+3; 14.6
1.16e+3; 15.0
1.18e+3; 15.3
1.21e+3; 15.7
1.24e+3; 16.1
1.26e+3; 16.5
1.28e+3; 17.0
1.31e+3; 17.6
1.33e+3; 18.2
1.35e+3; 18.8
1.37e+3; 19.3
1.39e+3; 19.7
1.42e+3; 20.4
1.44e+3; 20.8
1.47e+3; 21.0
1.52e+3; 22.0
1.60e+3; 23.1
1.70e+3; 24.4
1.79e+3; 26.0
1.85e+3; 26.8
